Repository: L-u-k-e-Walker/psa-n2-viz

# psa-n2-viz: animated two-bed PSA nitrogen generator

A rendered visual of a two-bed carbon-molecular-sieve (CMS) PSA unit making N₂ from compressed
air (N₂, O₂, Ar, CO₂, H₂O): two 3D packed beds, a piping and valve schematic with flows, and live
plots, at cyclic steady state, as a seamless loop. **Work in progress**: see docs/MISSION.md (plan,
decisions, gates), docs/LOG.md (evidence), docs/REVIEWS.md (review history).

**Nothing here is measured.** Every input is a literature value (cited), a fit to literature data,
a calculation from those, or an assumption with its reason (docs/INPUTS.md). The motion is computed,
not scripted: every colour, profile, count and curve comes from the solver in `psan2viz/`.

## What is simulated

| Piece | Model | Code |
|---|---|---|
| Beds | Isothermal (20 °C), no axial pressure drop, multi-site extended Langmuir, LDF with a Darken factor on the CMS, layered bed (activated alumina at the feed end, CMS above). psa-viz's column equations generalized to five components and layers; first-order upwind on 180 CMS cells | `psan2viz/bed.py` |
| Plant | Both beds, the product receiver and linear valves (flow = Cv ΔP, bidirectional) integrated as one ODE system; the literature cycle (dual-end equalization, feed pressurization with product back-flow, production, blowdown with simultaneous product purge) | `psan2viz/plant.py` |
| Cyclic steady state | Swapped half-cycle map with vector-Aitken extrapolation of the slow groups for the bulk (sizing); for the CO₂/H₂O profiles, which take ~10⁴ cycles (the alumina layer slowly fills or dries), a frozen-bulk march: the trace subsystem integrated with the plant's own equations on one recorded full cycle, ~100x cheaper than a full cycle, alternated with full-model cycles. Converged when one full-model cycle changes the state by < 1e-6 (RMS, normalized) | `psan2viz/plant.py`, `psan2viz/trace.py` |

Main sources: Marcinek's dissertation on a CarboTech twin-bed pilot with Shirasagi MSC CT-350
(isotherms, kinetics, cycle) and NIST ISODB isotherm records (CO₂ on CT-350, water and CO₂ on
activated alumina).

Not simulated, drawn as context: the compressor, air receiver and dryer. The valve arrangement is a drawing of the model's valves (feed, vent, product and purge per bed, one equalization valve per end): two 3-way spool valves per end (the bed on the common port; feed inward / exhaust outward at the bottom, product inward / purge outward at the top) plus a feed-inlet valve, a product-outlet valve and the purge needle valve; the model's equalization valves appear as the path through both 3-way valves with the inlet (bottom) or outlet (top) valve shut. Every flow drawn is the model's valve flow. In the pipes, the gas dots' number density is proportional to the line pressure (the gas's molar density, as for the bed molecules), they move with the actual volumetric flow (monotonic, not to scale) and keep the species they entered with. The outlet readouts show the N2, Ar and O2 fractions of the gas leaving each bed (the solver's top cell). Not to scale: the 3D bed
geometry and particle size, molecule size and speed, and the trace-species molecule counts.

## Pipeline

```bash

# env viz (numpy, scipy, matplotlib, OVITO 3.17, ffmpeg); see environment.yml
cd model/fits && python -I fit_inputs.py          # sorbent inputs from the literature data
cd ../regression && python -I g1c_regression.py   # gate G1c (psa-viz regression)
cd ../sizing && python -I size_bed.py --out runs_n60c ...   # sizing at 60 cells (docs/LOG.md for the arguments)
cd ../css && python -I trace_css.py ../sizing/runs_n60c/iter02 runs/trace60   # converged trace profiles, 60 cells
cd .. && OPENBLAS_NUM_THREADS=8 python -I phase1_chain.py   # 180-cell sizing rounds, then the 360-cell grid run
OPENBLAS_NUM_THREADS=6 python -I phase1_final.py            # final 180-cell CSS, gates, Gate 3, draft
cd ../render && python -I packing.py              # 3D bed packing (seeded)
python -I render.py --mock                        # layout contact sheet (< 1 min)
python -I render.py --draft                       # 960x540 draft loop + contact sheet
python -I render.py --final vNN                   # only after "final vNN" in docs/REVIEWS.md
```

All look settings are in `render/config.toml`; each render saves the config it used next to its
output. Physics, frame states and molecule history are cached in `render/cache/`, so look changes
never re-run the model. Frames are resumable (`frames/`, gitignored).

File: model/data/isodb/10.1002cite.201300063.Isotherm1.json
{
    "filename": "10.1002cite.201300063.Isotherm1",
    "DOI": "10.1002/cite.201300063",
    "articleSource": "Figure 1",
    "date": "2016-06-29",
    "digitizer": "Kailey M. Stracka",
    "adsorbent": {
        "hashkey": "NIST-MATDB-7746cb1f97a8094bf4bceb8ceb76355b",
        "name": "Carbon Molecular Sieve"
    },
    "adsorbates": [
        {
            "InChIKey": "IJGRMHOSHXDMSA-UHFFFAOYSA-N",
            "name": "Nitrogen"
        }
    ],
    "category": "exp",
    "temperature": 293,
    "tabular_data": 0,
    "isotherm_type": "",
    "adsorptionUnits": "mmol/g",
    "pressureUnits": "bar",
    "compositionType": "molefraction",
    "concentrationUnits": "",
    "isotherm_data": [
        {
            "pressure": 0.552726,
            "total_adsorption": 0.247093,
            "species_data": [
                {
                    "InChIKey": "IJGRMHOSHXDMSA-UHFFFAOYSA-N",
                    "composition": 1,
                    "adsorption": 0.247093
                }
            ]
        },
        {
            "pressure": 0.943834,
            "total_adsorption": 0.377907,
            "species_data": [
                {
                    "InChIKey": "IJGRMHOSHXDMSA-UHFFFAOYSA-N",
                    "composition": 1,
                    "adsorption": 0.377907
                }
            ]
        },
        {
            "pressure": 1.44965,
            "total_adsorption": 0.512355,
            "species_data": [
                {
                    "InChIKey": "IJGRMHOSHXDMSA-UHFFFAOYSA-N",
                    "composition": 1,
                    "adsorption": 0.512355
                }
            ]
        },
        {
            "pressure": 1.97821,
            "total_adsorption": 0.625,
            "species_data": [
                {
                    "InChIKey": "IJGRMHOSHXDMSA-UHFFFAOYSA-N",
                    "composition": 1,
                    "adsorption": 0.625
                }
            ]
        },
        {
            "pressure": 3.01195,
            "total_adsorption": 0.803052,
            "species_data": [
                {
                    "InChIKey": "IJGRMHOSHXDMSA-UHFFFAOYSA-N",
                    "composition": 1,
                    "adsorption": 0.803052
                }
            ]
        },
        {
            "pressure": 4.02243,
            "total_adsorption": 0.944767,
            "species_data": [
                {
                    "InChIKey": "IJGRMHOSHXDMSA-UHFFFAOYSA-N",
                    "composition": 1,
                    "adsorption": 0.944767
                }
            ]
        },
        {
            "pressure": 5.0327,
            "total_adsorption": 1.06468,
            "species_data": [
                {
                    "InChIKey": "IJGRMHOSHXDMSA-UHFFFAOYSA-N",
                    "composition": 1,
                    "adsorption": 1.06468
                }
            ]
        },
        {
            "pressure": 7.53474,
            "total_adsorption": 1.28634,
            "species_data": [
                {
                    "InChIKey": "IJGRMHOSHXDMSA-UHFFFAOYSA-N",
                    "composition": 1,
                    "adsorption": 1.28634
                }
            ]
        },
        {
            "pressure": 10.0592,
            "total_adsorption": 1.44985,
            "species_data": [
                {
                    "InChIKey": "IJGRMHOSHXDMSA-UHFFFAOYSA-N",
                    "composition": 1,
                    "adsorption": 1.44985
                }
            ]
        },
        {
            "pressure": 12.5604,
            "total_adsorption": 1.58067,
            "species_data": [
                {
                    "InChIKey": "IJGRMHOSHXDMSA-UHFFFAOYSA-N",
                    "composition": 1,
                    "adsorption": 1.58067
                }
            ]
        },
        {
            "pressure": 15.0613,
            "total_adsorption": 1.67878,
            "species_data": [
                {
                    "InChIKey": "IJGRMHOSHXDMSA-UHFFFAOYSA-N",
                    "composition": 1,
                    "adsorption": 1.67878
                }
            ]
        },
        {
            "pressure": 17.585,
            "total_adsorption": 1.76599,
            "species_data": [
                {
                    "InChIKey": "IJGRMHOSHXDMSA-UHFFFAOYSA-N",
                    "composition": 1,
                    "adsorption": 1.76599
                }
            ]
        },
        {
            "pressure": 18.5715,
            "total_adsorption": 1.79142,
            "species_data": [
                {
                    "InChIKey": "IJGRMHOSHXDMSA-UHFFFAOYSA-N",
                    "composition": 1,
                    "adsorption": 1.79142
                }
            ]
        },
        {
            "pressure": 20.0398,
            "total_adsorption": 1.83503,
            "species_data": [
                {
                    "InChIKey": "IJGRMHOSHXDMSA-UHFFFAOYSA-N",
                    "composition": 1,
                    "adsorption": 1.83503
                }
            ]
        }
    ]
}

File: model/data/isodb/10.1002cite.201300063.Isotherm2.json
{
    "filename": "10.1002cite.201300063.Isotherm2",
    "DOI": "10.1002/cite.201300063",
    "articleSource": "Figure 1",
    "date": "2016-06-29",
    "digitizer": "Kailey M. Stracka",
    "adsorbent": {
        "hashkey": "NIST-MATDB-7746cb1f97a8094bf4bceb8ceb76355b",
        "name": "Carbon Molecular Sieve"
    },
    "adsorbates": [
        {
            "InChIKey": "IJGRMHOSHXDMSA-UHFFFAOYSA-N",
            "name": "Nitrogen"
        }
    ],
    "category": "exp",
    "temperature": 313,
    "tabular_data": 0,
    "isotherm_type": "",
    "adsorptionUnits": "mmol/g",
    "pressureUnits": "bar",
    "compositionType": "molefraction",
    "concentrationUnits": "",
    "isotherm_data": [
        {
            "pressure": 0.551992,
            "total_adsorption": 0.167151,
            "species_data": [
                {
                    "InChIKey": "IJGRMHOSHXDMSA-UHFFFAOYSA-N",
                    "composition": 1,
                    "adsorption": 0.167151
                }
            ]
        },
        {
            "pressure": 0.942801,
            "total_adsorption": 0.265262,
            "species_data": [
                {
                    "InChIKey": "IJGRMHOSHXDMSA-UHFFFAOYSA-N",
                    "composition": 1,
                    "adsorption": 0.265262
                }
            ]
        },
        {
            "pressure": 1.42539,
            "total_adsorption": 0.367006,
            "species_data": [
                {
                    "InChIKey": "IJGRMHOSHXDMSA-UHFFFAOYSA-N",
                    "composition": 1,
                    "adsorption": 0.367006
                }
            ]
        },
        {
            "pressure": 1.93081,
            "total_adsorption": 0.457849,
            "species_data": [
                {
                    "InChIKey": "IJGRMHOSHXDMSA-UHFFFAOYSA-N",
                    "composition": 1,
                    "adsorption": 0.457849
                }
            ]
        },
        {
            "pressure": 2.96425,
            "total_adsorption": 0.603198,
            "species_data": [
                {
                    "InChIKey": "IJGRMHOSHXDMSA-UHFFFAOYSA-N",
                    "composition": 1,
                    "adsorption": 0.603198
                }
            ]
        },
        {
            "pressure": 3.97456,
            "total_adsorption": 0.726744,
            "species_data": [
                {
                    "InChIKey": "IJGRMHOSHXDMSA-UHFFFAOYSA-N",
                    "composition": 1,
                    "adsorption": 0.726744
                }
            ]
        },
        {
            "pressure": 4.98467,
            "total_adsorption": 0.828488,
            "species_data": [
                {
                    "InChIKey": "IJGRMHOSHXDMSA-UHFFFAOYSA-N",
                    "composition": 1,
                    "adsorption": 0.828488
                }
            ]
        },
        {
            "pressure": 7.48653,
            "total_adsorption": 1.03198,
            "species_data": [
                {
                    "InChIKey": "IJGRMHOSHXDMSA-UHFFFAOYSA-N",
                    "composition": 1,
                    "adsorption": 1.03198
                }
            ]
        },
        {
            "pressure": 10.0109,
            "total_adsorption": 1.18823,
            "species_data": [
                {
                    "InChIKey": "IJGRMHOSHXDMSA-UHFFFAOYSA-N",
                    "composition": 1,
                    "adsorption": 1.18823
                }
            ]
        },
        {
            "pressure": 12.512,
            "total_adsorption": 1.31177,
            "species_data": [
                {
                    "InChIKey": "IJGRMHOSHXDMSA-UHFFFAOYSA-N",
                    "composition": 1,
                    "adsorption": 1.31177
                }
            ]
        },
        {
            "pressure": 15.013,
            "total_adsorption": 1.41352,
            "species_data": [
                {
                    "InChIKey": "IJGRMHOSHXDMSA-UHFFFAOYSA-N",
                    "composition": 1,
                    "adsorption": 1.41352
                }
            ]
        },
        {
            "pressure": 17.5137,
            "total_adsorption": 1.49709,
            "species_data": [
                {
                    "InChIKey": "IJGRMHOSHXDMSA-UHFFFAOYSA-N",
                    "composition": 1,
                    "adsorption": 1.49709
                }
            ]
        },
        {
            "pressure": 18.5232,
            "total_adsorption": 1.52616,
            "species_data": [
                {
                    "InChIKey": "IJGRMHOSHXDMSA-UHFFFAOYSA-N",
                    "composition": 1,
                    "adsorption": 1.52616
                }
            ]
        },
        {
            "pressure": 19.5326,
            "total_adsorption": 1.55523,
            "species_data": [
                {
                    "InChIKey": "IJGRMHOSHXDMSA-UHFFFAOYSA-N",
                    "composition": 1,
                    "adsorption": 1.55523
                }
            ]
        },
        {
            "pressure": 19.9915,
            "total_adsorption": 1.56977,
            "species_data": [
                {
                    "InChIKey": "IJGRMHOSHXDMSA-UHFFFAOYSA-N",
                    "composition": 1,
                    "adsorption": 1.56977
                }
            ]
        }
    ]
}

File: model/data/isodb/10.1002cite.201300063.Isotherm3.json
{
    "filename": "10.1002cite.201300063.Isotherm3",
    "DOI": "10.1002/cite.201300063",
    "articleSource": "Figure 1",
    "date": "2016-06-29",
    "digitizer": "Kailey M. Stracka",
    "adsorbent": {
        "hashkey": "NIST-MATDB-7746cb1f97a8094bf4bceb8ceb76355b",
        "name": "Carbon Molecular Sieve"
    },
    "adsorbates": [
        {
            "InChIKey": "IJGRMHOSHXDMSA-UHFFFAOYSA-N",
            "name": "Nitrogen"
        }
    ],
    "category": "exp",
    "temperature": 333,
    "tabular_data": 0,
    "isotherm_type": "",
    "adsorptionUnits": "mmol/g",
    "pressureUnits": "bar",
    "compositionType": "molefraction",
    "concentrationUnits": "",
    "isotherm_data": [
        {
            "pressure": 0.321801,
            "total_adsorption": 0.076308,
            "species_data": [
                {
                    "InChIKey": "IJGRMHOSHXDMSA-UHFFFAOYSA-N",
                    "composition": 1,
                    "adsorption": 0.076308
                }
            ]
        },
        {
            "pressure": 0.551592,
            "total_adsorption": 0.123547,
            "species_data": [
                {
                    "InChIKey": "IJGRMHOSHXDMSA-UHFFFAOYSA-N",
                    "composition": 1,
                    "adsorption": 0.123547
                }
            ]
        },
        {
            "pressure": 0.9421,
            "total_adsorption": 0.188953,
            "species_data": [
                {
                    "InChIKey": "IJGRMHOSHXDMSA-UHFFFAOYSA-N",
                    "composition": 1,
                    "adsorption": 0.188953
                }
            ]
        },
        {
            "pressure": 1.44742,
            "total_adsorption": 0.268895,
            "species_data": [
                {
                    "InChIKey": "IJGRMHOSHXDMSA-UHFFFAOYSA-N",
                    "composition": 1,
                    "adsorption": 0.268895
                }
            ]
        },
        {
            "pressure": 1.95267,
            "total_adsorption": 0.34157,
            "species_data": [
                {
                    "InChIKey": "IJGRMHOSHXDMSA-UHFFFAOYSA-N",
                    "composition": 1,
                    "adsorption": 0.34157
                }
            ]
        },
        {
            "pressure": 2.98589,
            "total_adsorption": 0.461483,
            "species_data": [
                {
                    "InChIKey": "IJGRMHOSHXDMSA-UHFFFAOYSA-N",
                    "composition": 1,
                    "adsorption": 0.461483
                }
            ]
        },
        {
            "pressure": 3.97299,
            "total_adsorption": 0.555959,
            "species_data": [
                {
                    "InChIKey": "IJGRMHOSHXDMSA-UHFFFAOYSA-N",
                    "composition": 1,
                    "adsorption": 0.555959
                }
            ]
        },
        {
            "pressure": 4.98296,
            "total_adsorption": 0.643169,
            "species_data": [
                {
                    "InChIKey": "IJGRMHOSHXDMSA-UHFFFAOYSA-N",
                    "composition": 1,
                    "adsorption": 0.643169
                }
            ]
        },
        {
            "pressure": 7.5304,
            "total_adsorption": 0.813953,
            "species_data": [
                {
                    "InChIKey": "IJGRMHOSHXDMSA-UHFFFAOYSA-N",
                    "composition": 1,
                    "adsorption": 0.813953
                }
            ]
        },
        {
            "pressure": 10.0546,
            "total_adsorption": 0.952035,
            "species_data": [
                {
                    "InChIKey": "IJGRMHOSHXDMSA-UHFFFAOYSA-N",
                    "composition": 1,
                    "adsorption": 0.952035
                }
            ]
        },
        {
            "pressure": 12.5556,
            "total_adsorption": 1.06105,
            "species_data": [
                {
                    "InChIKey": "IJGRMHOSHXDMSA-UHFFFAOYSA-N",
                    "composition": 1,
                    "adsorption": 1.06105
                }
            ]
        },
        {
            "pressure": 15.0565,
            "total_adsorption": 1.15552,
            "species_data": [
                {
                    "InChIKey": "IJGRMHOSHXDMSA-UHFFFAOYSA-N",
                    "composition": 1,
                    "adsorption": 1.15552
                }
            ]
        },
        {
            "pressure": 17.5572,
            "total_adsorption": 1.23183,
            "species_data": [
                {
                    "InChIKey": "IJGRMHOSHXDMSA-UHFFFAOYSA-N",
                    "composition": 1,
                    "adsorption": 1.23183
                }
            ]
        },
        {
            "pressure": 18.5666,
            "total_adsorption": 1.26453,
            "species_data": [
                {
                    "InChIKey": "IJGRMHOSHXDMSA-UHFFFAOYSA-N",
                    "composition": 1,
                    "adsorption": 1.26453
                }
            ]
        },
        {
            "pressure": 19.5532,
            "total_adsorption": 1.2936,
            "species_data": [
                {
                    "InChIKey": "IJGRMHOSHXDMSA-UHFFFAOYSA-N",
                    "composition": 1,
                    "adsorption": 1.2936
                }
            ]
        },
        {
            "pressure": 20.0349,
            "total_adsorption": 1.30451,
            "species_data": [
                {
                    "InChIKey": "IJGRMHOSHXDMSA-UHFFFAOYSA-N",
                    "composition": 1,
                    "adsorption": 1.30451
                }
            ]
        }
    ]
}

File: model/data/isodb/10.1002cite.201300063.Isotherm4.json
{
    "filename": "10.1002cite.201300063.Isotherm4",
    "DOI": "10.1002/cite.201300063",
    "articleSource": "Figure 1",
    "date": "2016-06-29",
    "digitizer": "Kailey M. Stracka",
    "adsorbent": {
        "hashkey": "NIST-MATDB-7746cb1f97a8094bf4bceb8ceb76355b",
        "name": "Carbon Molecular Sieve"
    },
    "adsorbates": [
        {
            "InChIKey": "MYMOFIZGZYHOMD-UHFFFAOYSA-N",
            "name": "Oxygen"
        }
    ],
    "category": "exp",
    "temperature": 298,
    "tabular_data": 0,
    "isotherm_type": "",
    "adsorptionUnits": "mmol/g",
    "pressureUnits": "bar",
    "compositionType": "molefraction",
    "concentrationUnits": "",
    "isotherm_data": [
        {
            "pressure": 0.206422,
            "total_adsorption": 0.090711,
            "species_data": [
                {
                    "InChIKey": "MYMOFIZGZYHOMD-UHFFFAOYSA-N",
                    "composition": 1,
                    "adsorption": 0.090711
                }
            ]
        },
        {
            "pressure": 0.344037,
            "total_adsorption": 0.145138,
            "species_data": [
                {
                    "InChIKey": "MYMOFIZGZYHOMD-UHFFFAOYSA-N",
                    "composition": 1,
                    "adsorption": 0.145138
                }
            ]
        },
        {
            "pressure": 0.527523,
            "total_adsorption": 0.221335,
            "species_data": [
                {
                    "InChIKey": "MYMOFIZGZYHOMD-UHFFFAOYSA-N",
                    "composition": 1,
                    "adsorption": 0.221335
                }
            ]
        },
        {
            "pressure": 0.940367,
            "total_adsorption": 0.359216,
            "species_data": [
                {
                    "InChIKey": "MYMOFIZGZYHOMD-UHFFFAOYSA-N",
                    "composition": 1,
                    "adsorption": 0.359216
                }
            ]
        },
        {
            "pressure": 1.44495,
            "total_adsorption": 0.500726,
            "species_data": [
                {
                    "InChIKey": "MYMOFIZGZYHOMD-UHFFFAOYSA-N",
                    "composition": 1,
                    "adsorption": 0.500726
                }
            ]
        },
        {
            "pressure": 1.94954,
            "total_adsorption": 0.624093,
            "species_data": [
                {
                    "InChIKey": "MYMOFIZGZYHOMD-UHFFFAOYSA-N",
                    "composition": 1,
                    "adsorption": 0.624093
                }
            ]
        },
        {
            "pressure": 2.98165,
            "total_adsorption": 0.827286,
            "species_data": [
                {
                    "InChIKey": "MYMOFIZGZYHOMD-UHFFFAOYSA-N",
                    "composition": 1,
                    "adsorption": 0.827286
                }
            ]
        },
        {
            "pressure": 3.99083,
            "total_adsorption": 0.997823,
            "species_data": [
                {
                    "InChIKey": "MYMOFIZGZYHOMD-UHFFFAOYSA-N",
                    "composition": 1,
                    "adsorption": 0.997823
                }
            ]
        },
        {
            "pressure": 5,
            "total_adsorption": 1.13933,
            "species_data": [
                {
                    "InChIKey": "MYMOFIZGZYHOMD-UHFFFAOYSA-N",
                    "composition": 1,
                    "adsorption": 1.13933
                }
            ]
        },
        {
            "pressure": 7.52294,
            "total_adsorption": 1.42598,
            "species_data": [
                {
                    "InChIKey": "MYMOFIZGZYHOMD-UHFFFAOYSA-N",
                    "composition": 1,
                    "adsorption": 1.42598
                }
            ]
        },
        {
            "pressure": 10.0459,
            "total_adsorption": 1.64006,
            "species_data": [
                {
                    "InChIKey": "MYMOFIZGZYHOMD-UHFFFAOYSA-N",
                    "composition": 1,
                    "adsorption": 1.64006
                }
            ]
        },
        {
            "pressure": 12.5459,
            "total_adsorption": 1.80697,
            "species_data": [
                {
                    "InChIKey": "MYMOFIZGZYHOMD-UHFFFAOYSA-N",
                    "composition": 1,
                    "adsorption": 1.80697
                }
            ]
        },
        {
            "pressure": 15.0688,
            "total_adsorption": 1.94848,
            "species_data": [
                {
                    "InChIKey": "MYMOFIZGZYHOMD-UHFFFAOYSA-N",
                    "composition": 1,
                    "adsorption": 1.94848
                }
            ]
        },
        {
            "pressure": 17.5917,
            "total_adsorption": 2.06821,
            "species_data": [
                {
                    "InChIKey": "MYMOFIZGZYHOMD-UHFFFAOYSA-N",
                    "composition": 1,
                    "adsorption": 2.06821
                }
            ]
        },
        {
            "pressure": 18.6009,
            "total_adsorption": 2.10813,
            "species_data": [
                {
                    "InChIKey": "MYMOFIZGZYHOMD-UHFFFAOYSA-N",
                    "composition": 1,
                    "adsorption": 2.10813
                }
            ]
        },
        {
            "pressure": 19.6101,
            "total_adsorption": 2.15167,
            "species_data": [
                {
                    "InChIKey": "MYMOFIZGZYHOMD-UHFFFAOYSA-N",
                    "composition": 1,
                    "adsorption": 2.15167
                }
            ]
        },
        {
            "pressure": 19.8165,
            "total_adsorption": 2.15893,
            "species_data": [
                {
                    "InChIKey": "MYMOFIZGZYHOMD-UHFFFAOYSA-N",
                    "composition": 1,
                    "adsorption": 2.15893
                }
            ]
        }
    ]
}

File: model/data/isodb/10.1002cite.201300063.Isotherm5.json
{
    "filename": "10.1002cite.201300063.Isotherm5",
    "DOI": "10.1002/cite.201300063",
    "articleSource": "Figure 1",
    "date": "2016-06-29",
    "digitizer": "Kailey M. Stracka",
    "adsorbent": {
        "hashkey": "NIST-MATDB-7746cb1f97a8094bf4bceb8ceb76355b",
        "name": "Carbon Molecular Sieve"
    },
    "adsorbates": [
        {
            "InChIKey": "MYMOFIZGZYHOMD-UHFFFAOYSA-N",
            "name": "Oxygen"
        }
    ],
    "category": "exp",
    "temperature": 313,
    "tabular_data": 0,
    "isotherm_type": "",
    "adsorptionUnits": "mmol/g",
    "pressureUnits": "bar",
    "compositionType": "molefraction",
    "concentrationUnits": "",
    "isotherm_data": [
        {
            "pressure": 0.527523,
            "total_adsorption": 0.137881,
            "species_data": [
                {
                    "InChIKey": "MYMOFIZGZYHOMD-UHFFFAOYSA-N",
                    "composition": 1,
                    "adsorption": 0.137881
                }
            ]
        },
        {
            "pressure": 0.917431,
            "total_adsorption": 0.239478,
            "species_data": [
                {
                    "InChIKey": "MYMOFIZGZYHOMD-UHFFFAOYSA-N",
                    "composition": 1,
                    "adsorption": 0.239478
                }
            ]
        },
        {
            "pressure": 1.42202,
            "total_adsorption": 0.348331,
            "species_data": [
                {
                    "InChIKey": "MYMOFIZGZYHOMD-UHFFFAOYSA-N",
                    "composition": 1,
                    "adsorption": 0.348331
                }
            ]
        },
        {
            "pressure": 1.92661,
            "total_adsorption": 0.439042,
            "species_data": [
                {
                    "InChIKey": "MYMOFIZGZYHOMD-UHFFFAOYSA-N",
                    "composition": 1,
                    "adsorption": 0.439042
                }
            ]
        },
        {
            "pressure": 2.95872,
            "total_adsorption": 0.605951,
            "species_data": [
                {
                    "InChIKey": "MYMOFIZGZYHOMD-UHFFFAOYSA-N",
                    "composition": 1,
                    "adsorption": 0.605951
                }
            ]
        },
        {
            "pressure": 3.96789,
            "total_adsorption": 0.743832,
            "species_data": [
                {
                    "InChIKey": "MYMOFIZGZYHOMD-UHFFFAOYSA-N",
                    "composition": 1,
                    "adsorption": 0.743832
                }
            ]
        },
        {
            "pressure": 4.97706,
            "total_adsorption": 0.86357,
            "species_data": [
                {
                    "InChIKey": "MYMOFIZGZYHOMD-UHFFFAOYSA-N",
                    "composition": 1,
                    "adsorption": 0.86357
                }
            ]
        },
        {
            "pressure": 7.5,
            "total_adsorption": 1.1103,
            "species_data": [
                {
                    "InChIKey": "MYMOFIZGZYHOMD-UHFFFAOYSA-N",
                    "composition": 1,
                    "adsorption": 1.1103
                }
            ]
        },
        {
            "pressure": 10.0229,
            "total_adsorption": 1.30261,
            "species_data": [
                {
                    "InChIKey": "MYMOFIZGZYHOMD-UHFFFAOYSA-N",
                    "composition": 1,
                    "adsorption": 1.30261
                }
            ]
        },
        {
            "pressure": 12.5229,
            "total_adsorption": 1.46226,
            "species_data": [
                {
                    "InChIKey": "MYMOFIZGZYHOMD-UHFFFAOYSA-N",
                    "composition": 1,
                    "adsorption": 1.46226
                }
            ]
        },
        {
            "pressure": 15.0459,
            "total_adsorption": 1.59652,
            "species_data": [
                {
                    "InChIKey": "MYMOFIZGZYHOMD-UHFFFAOYSA-N",
                    "composition": 1,
                    "adsorption": 1.59652
                }
            ]
        },
        {
            "pressure": 17.5688,
            "total_adsorption": 1.70537,
            "species_data": [
                {
                    "InChIKey": "MYMOFIZGZYHOMD-UHFFFAOYSA-N",
                    "composition": 1,
                    "adsorption": 1.70537
                }
            ]
        },
        {
            "pressure": 18.578,
            "total_adsorption": 1.74528,
            "species_data": [
                {
                    "InChIKey": "MYMOFIZGZYHOMD-UHFFFAOYSA-N",
                    "composition": 1,
                    "adsorption": 1.74528
                }
            ]
        },
        {
            "pressure": 19.5642,
            "total_adsorption": 1.7852,
            "species_data": [
                {
                    "InChIKey": "MYMOFIZGZYHOMD-UHFFFAOYSA-N",
                    "composition": 1,
                    "adsorption": 1.7852
                }
            ]
        },
        {
            "pressure": 20.0459,
            "total_adsorption": 1.80334,
            "species_data": [
                {
                    "InChIKey": "MYMOFIZGZYHOMD-UHFFFAOYSA-N",
                    "composition": 1,
                    "adsorption": 1.80334
                }
            ]
        }
    ]
}

File: model/data/isodb/10.1002cite.201300063.Isotherm6.json
{
    "filename": "10.1002cite.201300063.Isotherm6",
    "DOI": "10.1002/cite.201300063",
    "articleSource": "Figure 1",
    "date": "2016-06-29",
    "digitizer": "Kailey M. Stracka",
    "adsorbent": {
        "hashkey": "NIST-MATDB-7746cb1f97a8094bf4bceb8ceb76355b",
        "name": "Carbon Molecular Sieve"
    },
    "adsorbates": [
        {
            "InChIKey": "MYMOFIZGZYHOMD-UHFFFAOYSA-N",
            "name": "Oxygen"
        }
    ],
    "category": "exp",
    "temperature": 333,
    "tabular_data": 0,
    "isotherm_type": "",
    "adsorptionUnits": "mmol/g",
    "pressureUnits": "bar",
    "compositionType": "molefraction",
    "concentrationUnits": "",
    "isotherm_data": [
        {
            "pressure": 0.137615,
            "total_adsorption": 0.029028,
            "species_data": [
                {
                    "InChIKey": "MYMOFIZGZYHOMD-UHFFFAOYSA-N",
                    "composition": 1,
                    "adsorption": 0.029028
                }
            ]
        },
        {
            "pressure": 0.321101,
            "total_adsorption": 0.065312,
            "species_data": [
                {
                    "InChIKey": "MYMOFIZGZYHOMD-UHFFFAOYSA-N",
                    "composition": 1,
                    "adsorption": 0.065312
                }
            ]
        },
        {
            "pressure": 0.527523,
            "total_adsorption": 0.097968,
            "species_data": [
                {
                    "InChIKey": "MYMOFIZGZYHOMD-UHFFFAOYSA-N",
                    "composition": 1,
                    "adsorption": 0.097968
                }
            ]
        },
        {
            "pressure": 0.917431,
            "total_adsorption": 0.159652,
            "species_data": [
                {
                    "InChIKey": "MYMOFIZGZYHOMD-UHFFFAOYSA-N",
                    "composition": 1,
                    "adsorption": 0.159652
                }
            ]
        },
        {
            "pressure": 1.42202,
            "total_adsorption": 0.239478,
            "species_data": [
                {
                    "InChIKey": "MYMOFIZGZYHOMD-UHFFFAOYSA-N",
                    "composition": 1,
                    "adsorption": 0.239478
                }
            ]
        },
        {
            "pressure": 1.92661,
            "total_adsorption": 0.312046,
            "species_data": [
                {
                    "InChIKey": "MYMOFIZGZYHOMD-UHFFFAOYSA-N",
                    "composition": 1,
                    "adsorption": 0.312046
                }
            ]
        },
        {
            "pressure": 2.95872,
            "total_adsorption": 0.435414,
            "species_data": [
                {
                    "InChIKey": "MYMOFIZGZYHOMD-UHFFFAOYSA-N",
                    "composition": 1,
                    "adsorption": 0.435414
                }
            ]
        },
        {
            "pressure": 3.96789,
            "total_adsorption": 0.547896,
            "species_data": [
                {
                    "InChIKey": "MYMOFIZGZYHOMD-UHFFFAOYSA-N",
                    "composition": 1,
                    "adsorption": 0.547896
                }
            ]
        },
        {
            "pressure": 4.97706,
            "total_adsorption": 0.645864,
            "species_data": [
                {
                    "InChIKey": "MYMOFIZGZYHOMD-UHFFFAOYSA-N",
                    "composition": 1,
                    "adsorption": 0.645864
                }
            ]
        },
        {
            "pressure": 7.5,
            "total_adsorption": 0.852685,
            "species_data": [
                {
                    "InChIKey": "MYMOFIZGZYHOMD-UHFFFAOYSA-N",
                    "composition": 1,
                    "adsorption": 0.852685
                }
            ]
        },
        {
            "pressure": 10.0229,
            "total_adsorption": 1.01959,
            "species_data": [
                {
                    "InChIKey": "MYMOFIZGZYHOMD-UHFFFAOYSA-N",
                    "composition": 1,
                    "adsorption": 1.01959
                }
            ]
        },
        {
            "pressure": 12.5459,
            "total_adsorption": 1.1611,
            "species_data": [
                {
                    "InChIKey": "MYMOFIZGZYHOMD-UHFFFAOYSA-N",
                    "composition": 1,
                    "adsorption": 1.1611
                }
            ]
        },
        {
            "pressure": 15.0459,
            "total_adsorption": 1.28084,
            "species_data": [
                {
                    "InChIKey": "MYMOFIZGZYHOMD-UHFFFAOYSA-N",
                    "composition": 1,
                    "adsorption": 1.28084
                }
            ]
        },
        {
            "pressure": 17.5688,
            "total_adsorption": 1.38607,
            "species_data": [
                {
                    "InChIKey": "MYMOFIZGZYHOMD-UHFFFAOYSA-N",
                    "composition": 1,
                    "adsorption": 1.38607
                }
            ]
        },
        {
            "pressure": 18.578,
            "total_adsorption": 1.42598,
            "species_data": [
                {
                    "InChIKey": "MYMOFIZGZYHOMD-UHFFFAOYSA-N",
                    "composition": 1,
                    "adsorption": 1.42598
                }
            ]
        },
        {
            "pressure": 19.5413,
            "total_adsorption": 1.46226,
            "species_data": [
                {
                    "InChIKey": "MYMOFIZGZYHOMD-UHFFFAOYSA-N",
                    "composition": 1,
                    "adsorption": 1.46226
                }
            ]
        },
        {
            "pressure": 20.0459,
            "total_adsorption": 1.48403,
            "species_data": [
                {
                    "InChIKey": "MYMOFIZGZYHOMD-UHFFFAOYSA-N",
                    "composition": 1,
                    "adsorption": 1.48403
                }
            ]
        }
    ]
}

File: model/data/isodb/10.1007s104500169821x.Isotherm20.json
{
    "filename": "10.1007s104500169821x.Isotherm20",
    "DOI": "10.1007/s10450-016-9821-x",
    "articleSource": "Figure 2f",
    "date": "2019-07-05",
    "digitizer": "Justin Chen",
    "adsorbent": {
        "hashkey": "NIST-MATDB-41dd71bfc7aabe41b441cdea6801225d",
        "name": "Shirasagi MSC CT-350"
    },
    "adsorbates": [
        {
            "InChIKey": "CURLTUGMZLYLDI-UHFFFAOYSA-N",
            "name": "Carbon Dioxide"
        }
    ],
    "category": "exp",
    "temperature": 293,
    "tabular_data": 0,
    "isotherm_type": "",
    "adsorptionUnits": "mmol/g",
    "pressureUnits": "bar",
    "compositionType": "moleratio",
    "concentrationUnits": "",
    "isotherm_data": [
        {
            "pressure": 0.0173,
            "total_adsorption": null,
            "species_data": [
                {
                    "InChIKey": "CURLTUGMZLYLDI-UHFFFAOYSA-N",
                    "composition": 1,
                    "adsorption": 0.0046
                }
            ]
        },
        {
            "pressure": 0.049,
            "total_adsorption": null,
            "species_data": [
                {
                    "InChIKey": "CURLTUGMZLYLDI-UHFFFAOYSA-N",
                    "composition": 1,
                    "adsorption": 0.2756
                }
            ]
        },
        {
            "pressure": 0.0811,
            "total_adsorption": null,
            "species_data": [
                {
                    "InChIKey": "CURLTUGMZLYLDI-UHFFFAOYSA-N",
                    "composition": 1,
                    "adsorption": 0.4067
                }
            ]
        },
        {
            "pressure": 0.1134,
            "total_adsorption": null,
            "species_data": [
                {
                    "InChIKey": "CURLTUGMZLYLDI-UHFFFAOYSA-N",
                    "composition": 1,
                    "adsorption": 0.4796
                }
            ]
        },
        {
            "pressure": 0.1204,
            "total_adsorption": null,
            "species_data": [
                {
                    "InChIKey": "CURLTUGMZLYLDI-UHFFFAOYSA-N",
                    "composition": 1,
                    "adsorption": 0.8992
                }
            ]
        },
        {
            "pressure": 0.1207,
            "total_adsorption": null,
            "species_data": [
                {
                    "InChIKey": "CURLTUGMZLYLDI-UHFFFAOYSA-N",
                    "composition": 1,
                    "adsorption": 0.7826
                }
            ]
        },
        {
            "pressure": 0.2174,
            "total_adsorption": null,
            "species_data": [
                {
                    "InChIKey": "CURLTUGMZLYLDI-UHFFFAOYSA-N",
                    "composition": 1,
                    "adsorption": 1.0332
                }
            ]
        },
        {
            "pressure": 0.3302,
            "total_adsorption": null,
            "species_data": [
                {
                    "InChIKey": "CURLTUGMZLYLDI-UHFFFAOYSA-N",
                    "composition": 1,
                    "adsorption": 1.3187
                }
            ]
        },
        {
            "pressure": 0.4999,
            "total_adsorption": null,
            "species_data": [
                {
                    "InChIKey": "CURLTUGMZLYLDI-UHFFFAOYSA-N",
                    "composition": 1,
                    "adsorption": 1.5722
                }
            ]
        },
        {
            "pressure": 0.6453,
            "total_adsorption": null,
            "species_data": [
                {
                    "InChIKey": "CURLTUGMZLYLDI-UHFFFAOYSA-N",
                    "composition": 1,
                    "adsorption": 1.7849
                }
            ]
        },
        {
            "pressure": 0.8071,
            "total_adsorption": null,
            "species_data": [
                {
                    "InChIKey": "CURLTUGMZLYLDI-UHFFFAOYSA-N",
                    "composition": 1,
                    "adsorption": 1.9451
                }
            ]
        },
        {
            "pressure": 0.9689,
            "total_adsorption": null,
            "species_data": [
                {
                    "InChIKey": "CURLTUGMZLYLDI-UHFFFAOYSA-N",
                    "composition": 1,
                    "adsorption": 2.1054
                }
            ]
        },
        {
            "pressure": 1.4711,
            "total_adsorption": null,
            "species_data": [
                {
                    "InChIKey": "CURLTUGMZLYLDI-UHFFFAOYSA-N",
                    "composition": 1,
                    "adsorption": 2.4084
                }
            ]
        },
        {
            "pressure": 1.9572,
            "total_adsorption": null,
            "species_data": [
                {
                    "InChIKey": "CURLTUGMZLYLDI-UHFFFAOYSA-N",
                    "composition": 1,
                    "adsorption": 2.6239
                }
            ]
        },
        {
            "pressure": 2.9784,
            "total_adsorption": null,
            "species_data": [
                {
                    "InChIKey": "CURLTUGMZLYLDI-UHFFFAOYSA-N",
                    "composition": 1,
                    "adsorption": 2.9181
                }
            ]
        },
        {
            "pressure": 3.9513,
            "total_adsorption": null,
            "species_data": [
                {
                    "InChIKey": "CURLTUGMZLYLDI-UHFFFAOYSA-N",
                    "composition": 1,
                    "adsorption": 3.0987
                }
            ]
        },
        {
            "pressure": 4.9486,
            "total_adsorption": null,
            "species_data": [
                {
                    "InChIKey": "CURLTUGMZLYLDI-UHFFFAOYSA-N",
                    "composition": 1,
                    "adsorption": 3.2384
                }
            ]
        },
        {
            "pressure": 6.9596,
            "total_adsorption": null,
            "species_data": [
                {
                    "InChIKey": "CURLTUGMZLYLDI-UHFFFAOYSA-N",
                    "composition": 1,
                    "adsorption": 3.4218
                }
            ]
        },
        {
            "pressure": 8.9952,
            "total_adsorption": null,
            "species_data": [
                {
                    "InChIKey": "CURLTUGMZLYLDI-UHFFFAOYSA-N",
                    "composition": 1,
                    "adsorption": 3.5294
                }
            ]
        },
        {
            "pressure": 10.9903,
            "total_adsorption": null,
            "species_data": [
                {
                    "InChIKey": "CURLTUGMZLYLDI-UHFFFAOYSA-N",
                    "composition": 1,
                    "adsorption": 3.6166
                }
            ]
        },
        {
            "pressure": 13.026,
            "total_adsorption": null,
            "species_data": [
                {
                    "InChIKey": "CURLTUGMZLYLDI-UHFFFAOYSA-N",
                    "composition": 1,
                    "adsorption": 3.6805
                }
            ]
        },
        {
            "pressure": 14.9969,
            "total_adsorption": null,
            "species_data": [
                {
                    "InChIKey": "CURLTUGMZLYLDI-UHFFFAOYSA-N",
                    "composition": 1,
                    "adsorption": 3.7298
                }
            ]
        },
        {
            "pressure": 16.9922,
            "total_adsorption": null,
            "species_data": [
                {
                    "InChIKey": "CURLTUGMZLYLDI-UHFFFAOYSA-N",
                    "composition": 1,
                    "adsorption": 3.75
                }
            ]
        },
        {
            "pressure": 18.9874,
            "total_adsorption": null,
            "species_data": [
                {
                    "InChIKey": "CURLTUGMZLYLDI-UHFFFAOYSA-N",
                    "composition": 1,
                    "adsorption": 3.7906
                }
            ]
        },
        {
            "pressure": 19.9445,
            "total_adsorption": null,
            "species_data": [
                {
                    "InChIKey": "CURLTUGMZLYLDI-UHFFFAOYSA-N",
                    "composition": 1,
                    "adsorption": 3.7788
                }
            ]
        }
    ]
}
